Repository: EoSApplications/Calibration_Files

# Calibration_Files

This repository contains all calibration files that are used in all EoSApplications products. All applications check this repository for changes when looking for calibration file updates.

## Contents

- **`*.yaml`** are files for every pressure calibration that have been digitized from their corresponding source papers
- **`Distribution/`** contains files EoSApplications products look at when either fetching or updating calibration file contents

## Naming convention

`Author(s), Year_Composition[_variant].yaml`
- This matching how the source study would normally be cited (e.g. `Akahama and Kawamura 2004.yaml`, `Dewaele et al., 2004_Al.yaml`)
- When one study reports more than one calibration (different pressure media, fixed vs. free parameters, etc.), a short variant suffix distinguishes them (e.g. `_k0fixed`, `_BM`, `_vin`)

## What's in a calibration file

Each file records, at minimum: the source study, composition, measurement method/technique, the equation-of-state fit and its parameters with uncertainties, the pressure scale(s) it was cross-calibrated against, and bibliographic/provenance metadata (DOI, synchrotron facility, notes on data quality or caveats). See any existing file for the exact field set, or `EoS_Math/Load_Calibration_Files.py` in the `EoSAlign` repo for how each field is parsed.

## Attribution

No additional copyright is claimed over the data compiled in this repository. Every calibration's actual values belong to its cited source study. This repository digitized published values into a common format for use with the EoSApplications software suite. If you use a specific calibration in your own work, cite that calibration's original paper (see its `study`/`doi` fields).

File: Distribution/Calibration_Files_Bundle.json (part 1 of 21)
{
  "Akahama and Kawamura 2004.yaml": "# This is a yaml file based on data published in the study listed below. All values listed are based on what can be found within the publication.This document was updated February  2026, any changes to the manuscript after this date have not been added.\nstudy: Akahama and Kawamura 2004\ncategory: 1\ncomposition: Diamond\nmethod: Raman\ntechnique: DAC\nDAC_type: \nculet: 50-400 #um\ncal_to_name: Mao et al., 1986; Holmes et al., 1989; Vohra et al., 1987\ncal_to_composition: Al2O3; Pt; Re\neos: Akahama04_Equation\nV0: 1332.5\nV0_unc: 1 \nA: 66.9\nA_unc: 0.7\nB: -0.5281\nB_unc: 0.0004\nC: 0.0003585\nC_unc: 0.0000003\nD: 736\nD_unc: 1 \nE: 52.81\nE_unc: 0.07\nF: 127.5\nF_unc: 0.8\nPTM: None\nmax_pressure: 250 #GPa\nsynchrotron: BL10XU at SPring-8\ndoi: 10.1063/1.1778482\ndata_quality_notes: |\n    The standard deviation of the pressure calibration is ~0.66 GPa, increasing to ~1.27 GPa in the multimegabar (>100 GPa) regime.\nnotes: |\n    This study used ruby to ~100 GPa and Pt above 100 GPa. They repot two equations. \n#P(GPa)=A-B*v+C*v^2   and\n#v(cm-1)=D+E*(P+F)^(1/2)\n\n\n",
  "Akahama and Kawamura 2006.yaml": "# This is a yaml file based on data published in the study listed below. All values listed are based on what can be found within the publication.This document was updated February  2026, any changes to the manuscript after this date have not been added.\nstudy: Akahama and Kawamura 2006\ncategory: 1\ncomposition: Diamond\nmethod: Raman\ntechnique:\nDAC_type: \nculet: 30-35 #um\ncal_to_name: Holmes et al., 1989\ncal_to_composition: Pt \neos: Akahama06_Equation\nV0: 1334\nA: 547 #K0\nA_unc: 11\nB: 3.75 #K0p\nB_unc: 0.20\nPTM: None\nmax_pressure: 310 #GPa\nsynchrotron: BL10XU at SPring-8\ndoi: doi.org/10.1063/1.2335683\ndata_quality_notes: |\n    The average pressure uncertainty derived from Pt EOS is \u00b12 GPa below 250 GPa, increasing to \u00b13 GPa at 310 GPa due to deviatoric stress in the pressure marker.\nnotes: |\n    They repot 1 equation.\n# pressure=K0*((V-V0)/V0)*(1+0.5*(K0p-1)*((V-V0)/V0))",
  "Akahama and Kawamura 2010.yaml": "# This is a yaml file based on data published in the study listed below. All values listed are based on what can be found within the publication.This document was updated February  2026, any changes to the manuscript after this date have not been added.\nstudy: Akahama and Kawamura 2010\ncategory: 1\ncomposition: Diamond\nmethod: Raman\ntechnique: DAC\nDAC_type: \nculet: double bevel with first bevel at 250 um and 8 degrees; Second bevel at 450 um and 15 degrees\ncal_to_name: Holmes et al., 1989\ncal_to_composition: Pt \neos: Akahama10_Equation\nV0: 1334\nA: 547 #K0\nA_unc: 11\nB: 3.75 #K0p\nB_unc: 0.20\nC: 3141\nC_unc: 3\nD: 4.157\nD_unc: 0.020\nE: 0.001429\nE_unc: 0.000012\nPTM: None\nmax_pressure: 410 #GPa\nsynchrotron: BLX10XU at SPring-8\ndoi: 10.1088/1742-6596/215/1/012195\nnotes: |\n    They repot 2 equation. The high-frequency edge corresponds to the singlet mode of the stress-split F\u2082g phonon for [001]-oriented anvils and shifts monotonically with increasing pressure.\n# pressure=K0*((V-V0)/V0)*(1+0.5*(K0p-1)*((V-V0)/V0)) below 200 GPa (aka: Akahama06_equation)\n# pressure=C-D*v+E*v^2",
  "Akahama et al., 2002_Au.yaml": "# This is a yaml file based on data published in the study listed below. All values listed are based on what can be found within the publication.This document was updated February  2026, any changes to the manuscript after this date have not been added.\nstudy: Akahama et al., 2002\ncategory: 1\ncomposition: Au  # bcc phase-5\nmethod: XRD\ntechnique: DAC\nDAC_type: symmetric DAC\nculet: 150; 50  # um (two experimental runs)\ncal_to_name: Holmes et al., 1989\ncal_to_composition: Pt\neos: Rydberg-Vinet\norder: 3\nV0_per_atom: 16.9671  # \u00c5^3\nV0_unc: 0.0066\nK0: 166.34  # GPa\nis_K0_fixed: no\nK0_unc: 0.77\nK0_prime: 6.244\nK0_prime_unc: 0.033\nmax_pressure: 145  # GPa\nPTM: none\ngasket: Re\nsynchrotron: SPring-8 BL04B2\npeaks_used_to_fit_sample: 110; 200; 211; 220\nreference_temperature: 300 K\nsample_heating: none\ndata_quality_notes: |\n  Unit-cell volumes of Bi, Pt, and Au were measured simultaneously by\n  powder XRD. Pressure was determined from the Pt EOS. The bcc phase of\n  Bi was observed to be stable up to the maximum pressure of 222 GPa.\n  Vinet and Birch\u2013Murnaghan EOS were both tested; the Vinet EOS provided\n  a marginally better fit based on rms residuals.\ndoi: 10.1063/1.1515378\nnotes: |\n  This study provides a primary static EOS for bcc Bi at 300 K to\n  megabar pressures. The atomic volume V0 was determined by iterative\n  fitting to minimize rms residuals, not taken from ambient-pressure\n  crystallography.\n\n  Although Au and Pt compression data are discussed, the Au EOS values\n  reported here are explicitly tied to the Pt pressure scale and are\n  secondary to the main goal of calibrating Bi.\n\n  The authors demonstrate that the Au pressure scale underestimates\n  pressure relative to Pt above ~30 GPa, diverging by ~20 GPa at\n  145 GPa.",
  "Akahama et al., 2002_Au_BM.yaml": "# This is a yaml file based on data published in the study listed below. All values listed are based on what can be found within the publication.This document was updated February  2026, any changes to the manuscript after this date have not been added.\nstudy: Akahama et al., 2002\ncategory: 1\ncomposition: Au  # bcc phase-5\nmethod: XRD\ntechnique: DAC\nDAC_type: symmetric DAC\nculet: 150; 50  # um (two experimental runs)\ncal_to_name: Holmes et al., 1989\ncal_to_composition: Pt\neos: Birch-Murnaghan\norder: 3\nV0_per_atom: 16.9671  # \u00c5^3\nV0_unc: 0.0066\nK0: 169.4  # GPa\nis_K0_fixed: no\nK0_unc: 0.1\nK0_prime: 5.94\nK0_prime_unc: 0.05\nmax_pressure: 145  # GPa\nPTM: none\ngasket: Re\nsynchrotron: SPring-8 BL04B2\npeaks_used_to_fit_sample: 110; 200; 211; 220\nreference_temperature: 300 K\nsample_heating: none\ndata_quality_notes: |\n  Unit-cell volumes of Bi, Pt, and Au were measured simultaneously by\n  powder XRD. Pressure was determined from the Pt EOS. The bcc phase of\n  Bi was observed to be stable up to the maximum pressure of 222 GPa.\n  Vinet and Birch\u2013Murnaghan EOS were both tested; the Vinet EOS provided\n  a marginally better fit based on rms residuals.\ndoi: 10.1063/1.1515378\nnotes: |\n  This study provides a primary static EOS for bcc Bi at 300 K to\n  megabar pressures. The atomic volume V0 was determined by iterative\n  fitting to minimize rms residuals, not taken from ambient-pressure\n  crystallography.\n\n  Although Au and Pt compression data are discussed, the Au EOS values\n  reported here are explicitly tied to the Pt pressure scale and are\n  secondary to the main goal of calibrating Bi.\n\n  The authors demonstrate that the Au pressure scale underestimates\n  pressure relative to Pt above ~30 GPa, diverging by ~20 GPa at\n  145 GPa.",
  "Akahama et al., 2002_Bi.yaml": "# This is a yaml file based on data published in the study listed below. All values listed are based on what can be found within the publication.This document was updated February  2026, any changes to the manuscript after this date have not been added.\nstudy: Akahama et al., 2002\ncategory: 1\ncomposition: Bi  # bcc phase-5\nmethod: XRD\ntechnique: DAC\nDAC_type: symmetric DAC\nculet: 150; 50  # um (two experimental runs)\ncal_to_name: Holmes et al., 1989\ncal_to_composition: Pt\neos: Rydberg-Vinet\norder: 3\nV0_per_atom: 31.60  # \u00c5^3\nV0_unc: 0.04\nK0: 35.22  # GPa\nis_K0_fixed: no\nK0_unc: 0.19\nK0_prime: 6.303\nK0_prime_unc: 0.018\nmax_pressure: 222  # GPa\nPTM: none\ngasket: Re\nsynchrotron: SPring-8 BL04B2\npeaks_used_to_fit_sample: 110; 200; 211; 220\nreference_temperature: 300 K\nsample_heating: none\ndata_quality_notes: |\n  Unit-cell volumes of Bi, Pt, and Au were measured simultaneously by\n  powder XRD. Pressure was determined from the Pt EOS. The bcc phase of\n  Bi was observed to be stable up to the maximum pressure of 222 GPa.\n  Vinet and Birch\u2013Murnaghan EOS were both tested; the Vinet EOS provided\n  a marginally better fit based on rms residuals.\ndoi: 10.1063/1.1515378\nnotes: |\n  This study provides a primary static EOS for bcc Bi at 300 K to\n  megabar pressures. The atomic volume V0 was determined by iterative\n  fitting to minimize rms residuals, not taken from ambient-pressure\n  crystallography.\n\n  Although Au and Pt compression data are discussed, the Au EOS values\n  reported here are explicitly tied to the Pt pressure scale and are\n  secondary to the main goal of calibrating Bi.\n\n  The authors demonstrate that the Au pressure scale underestimates\n  pressure relative to Pt above ~30 GPa, diverging by ~20 GPa at\n  145 GPa.",
  "Akahama et al., 2002_Bi_BM.yaml": "# This is a yaml file based on data published in the study listed below. All values listed are based on what can be found within the publication.This document was updated February  2026, any changes to the manuscript after this date have not been added.\nstudy: Akahama et al., 2002\ncategory: 1\ncomposition: Bi  # bcc phase-5\nmethod: XRD\ntechnique: DAC\nDAC_type: symmetric DAC\nculet: 150; 50  # um (two experimental runs)\ncal_to_name: Holmes et al., 1989\ncal_to_composition: Pt\neos: Birch-Murnaghan\norder: 3\nV0_per_atom: 30.20  # \u00c5^3\nV0_unc: 0.05\nK0: 54.74  # GPa\nis_K0_fixed: no\nK0_unc: 0.29\nK0_prime: 4.905\nK0_prime_unc: 0.019\nmax_pressure: 222  # GPa\nPTM: none\ngasket: Re\nsynchrotron: SPring-8 BL04B2\npeaks_used_to_fit_sample: 110; 200; 211; 220\nreference_temperature: 300 K\nsample_heating: none\ndata_quality_notes: |\n  Unit-cell volumes of Bi, Pt, and Au were measured simultaneously by\n  powder XRD. Pressure was determined from the Pt EOS. The bcc phase of\n  Bi was observed to be stable up to the maximum pressure of 222 GPa.\n  Vinet and Birch\u2013Murnaghan EOS were both tested; the Vinet EOS provided\n  a marginally better fit based on rms residuals.\ndoi: 10.1063/1.1515378\nnotes: |\n  This study provides a primary static EOS for bcc Bi at 300 K to\n  megabar pressures. The atomic volume V0 was determined by iterative\n  fitting to minimize rms residuals, not taken from ambient-pressure\n  crystallography.\n\n  Although Au and Pt compression data are discussed, the Au EOS values\n  reported here are explicitly tied to the Pt pressure scale and are\n  secondary to the main goal of calibrating Bi.\n\n  The authors demonstrate that the Au pressure scale underestimates\n  pressure relative to Pt above ~30 GPa, diverging by ~20 GPa at\n  145 GPa.",
  "Akahama et al., 2004_Ag.yaml": "# This is a yaml file based on data published in the study listed below. All values listed are based on what can be found within the publication.This document was updated February  2026, any changes to the manuscript after this date have not been added.\nstudy: Akahama et al., 2004\ncategory: 2\ncomposition: Ag\nmethod: XRD\ntechnique: DAC\nDAC_type: Beveled diamond-anvil cell\nculet: 300 \u03bcm (150 \u03bcm anvil face, 8.5\u00b0 bevel angle)\n\ncal_to_name: Anderson et al., 1989\ncal_to_composition: Au\ncal_to_eos: Birch-Murnaghan\neos: Rydberg-Vinet\norder: 3\n\nV0_per_atom: 17.057     #assumed from Table 2, Carter et al., \nV0_unc:\n\nK0: 89.8                 # GPa \nK0_unc: 1.3\nis_K0_fixed: no\nK0_prime: 5.92\nK0_prime_unc: 0.07\n\nmax_pressure: 150\nPTM: None   # no pressure medium used\ngasket: Re\nsynchrotron: SPring-8 BL04B2\npeaks_used_to_fit_sample: fcc Ag reflections (5\u20138 peaks used per pattern)\n\nreference_temperature: 300\nsample_heating: none\n\ndata_quality_notes: >\n  Ag and Au samples were simultaneously compressed to ~150 GPa with no PTM,\n  leading to measurable but relatively small differential stresses. Nonhydrostatic\n  stress correction was applied using measured at-values obtained from gamma-plots.\n  A Vinet EOS fit to corrected Ag compression data yields K0 = 89.8(1.3) GPa and\n  K0' = 5.92(7). Constraining K0 to the ultrasonic value of 98(1.6) GPa gives K0' = 5.47(2).\n  Volume correction uncertainties produce up to \u00b14 GPa pressure uncertainty for Ag\n  at 150 GPa.\n\ndoi: 10.1063/1.1690456\n\nnotes: >\n  The published Ag EOS is one of the few high-pressure Ag calibrations extending to 150 GPa. Both corrected and uncorrected datasets show consistent trends. K0 = 89.8 GPa is preferred for direct comparison within this study, while K0 = 98 GPa (ultrasonic anchored) provides consistency with ultrasonic-based standards.\n",
  "Akahama et al., 2004_Ag_k0fixed.yaml": "# This is a yaml file based on data published in the study listed below. All values listed are based on what can be found within the publication.This document was updated February  2026, any changes to the manuscript after this date have not been added.\nstudy: Akahama et al., 2004\ncategory: 2\ncomposition: Ag\nmethod: XRD\ntechnique: DAC\nDAC_type: Beveled diamond-anvil cell\nculet: 300 \u03bcm (150 \u03bcm anvil face, 8.5\u00b0 bevel angle)\n\ncal_to_name: Anderson et al., 1989\ncal_to_composition: Au\ncal_to_eos: Birch-Murnaghan\neos: Rydberg-Vinet\norder: 3\nV0_per_atom: 17.057      #assumed from Table 2, Carter et al., \nV0_unc:\n\nK0: 98                 # GPa \nK0_unc: 1.6\nis_K0_fixed: yes  # from Data in G. Simmons and H. Wang, Single Crystal Elastic Constants and Calculated Aggregate Properties: A Handbook ~MIT Press, Cambridge, MA, 1971\nK0_prime: 5.47\nK0_prime_unc: 0.02\n\nmax_pressure: 150\nPTM: None   # no pressure medium used\ngasket: Re\nsynchrotron: SPring-8 BL04B2\npeaks_used_to_fit_sample: fcc Ag reflections (5\u20138 peaks used per pattern)\n\nreference_temperature: 300\nsample_heating: none\n\ndata_quality_notes: >\n  Ag and Au samples were simultaneously compressed to ~150 GPa with no PTM,\n  leading to measurable but relatively small differential stresses. Nonhydrostatic\n  stress correction was applied using measured at-values obtained from gamma-plots.\n  A Vinet EOS fit to corrected Ag compression data yields K0 = 89.8(1.3) GPa and\n  K0' = 5.92(7). Constraining K0 to the ultrasonic value of 98(1.6) GPa gives K0' = 5.47(2).\n  Volume correction uncertainties produce up to \u00b14 GPa pressure uncertainty for Ag\n  at 150 GPa.\n\ndoi: 10.1063/1.1690456\n\nnotes: >\n  The published Ag EOS is one of the few high-pressure Ag calibrations extending to 150 GPa. Both corrected and uncorrected datasets show consistent trends. K0 = 89.8 GPa is preferred for direct comparison within this study, while K0 = 98 GPa (ultrasonic anchored) provides consistency with ultrasonic-based standards.\n",
  "Akahama et al., 2006_Al_BM_k0fixed.yaml": "# This is a yaml file based on data published in the study listed below. All values listed are based on what can be found within the publication.This document was updated February  2026, any changes to the manuscript after this date have not been added.\nstudy: Akahama et al., 2006\ncategory: 1\ncomposition: Al #fcc\nmethod: XRD\ntechnique: DAC\nDAC_type: \nculet: 30-50  #um\ncal_to_name: Akahama and Kawamura 2004; Holmes et al., 1989 #separate by a ; if multiple references are used \ncal_to_composition: Diamond; Pt  #separate by a ; if multiple compositions are used  \n\neos: Birch-Murnaghan\norder: 3\nV0: 66.39\nV0_unc: 0.002\nK0: 72.7  #GPa, ultrasonics \nis_K0_fixed: yes\nK0_unc:\nK0_prime: 4.446\nK0_prime_unc: 0.087\nmax_pressure: 222   # GPa; 333 highest pressure reached in hcp field, fcc EOS constrained up to transition region\nPTM: None #(Al + Pt in Re gasket; Al acts as soft medium)\ngasket: Re\nsynchrotron: SPring-8 BL10XU\npeaks_used_to_fit_sample: fcc 111, 200, 220, 311 (EOS fit); hcp 100, 101, 102 near transition\nreference_temperature: 297 K\nsample_heating: none\n\ndata_quality_notes: |\n  Pressures were determined from the EOS of Pt (Holmes et al., 1989) using in situ Pt lattice parameters.\n  No pressure transmitting medium was used; however, Al itself (lower shear modulus) acted as an efficient\n  pressure medium, limiting uniaxial stress. Standard deviation of Pt-derived pressures is ~0.6 GPa for the\n  preferred Vinet fit with K0 fixed at 72.7 GPa and K0' = 4.83. The fcc\u2013hcp transition begins at V/V0 = 0.509(1),\n  corresponding to 217 \u00b1 10 GPa.\n\ndoi: 10.1103/PhysRevLett.96.045505\nnotes: |\n  EOS parameters are for fcc-Al at 297 K, fitted to the Vinet formulation with K0 fixed to the ultrasonic/\n  low-pressure value 72.7 GPa and K0' = 4.83(3). This EOS is proposed as suitable for use as a pressure\n  standard up to the multimegabar range. Above ~217 GPa, hcp-Al appears and coexists with fcc-Al over a\n  broad pressure interval; the EOS here describes the fcc branch only.",
  "Akahama et al., 2006_Al_vin.yaml": "# This is a yaml file based on data published in the study listed below. All values listed are based on what can be found within the publication.This document was updated February  2026, any changes to the manuscript after this date have not been added.\nstudy: Akahama et al., 2006\ncategory: 1\ncomposition: Al #fcc\nmethod: XRD\ntechnique: DAC\nDAC_type: \nculet: 30-50  #um\ncal_to_name: Akahama and Kawamura 2004; Holmes et al., 1989 #separate by a ; if multiple references are used \ncal_to_composition: Diamond; Pt  #separate by a ; if multiple compositions are used  \n\neos: Rydberg-Vinet\norder: 3\nV0: 66.39\nV0_unc: 0.002\nK0: 76  #GPa\nis_K0_fixed: no\nK0_unc: 2\nK0_prime: 4.6\nK0_prime_unc: 0.07\nmax_pressure: 222   # GPa; 333 highest pressure reached in hcp field, fcc EOS constrained up to transition region\nPTM: None # (Al + Pt in Re gasket; Al acts as soft medium)\ngasket: Re\nsynchrotron: SPring-8 BL10XU\npeaks_used_to_fit_sample: fcc 111, 200, 220, 311 (EOS fit); hcp 100, 101, 102 near transition\nreference_temperature: 297 K\nsample_heating: none\n\ndata_quality_notes: |\n  Pressures were determined from the EOS of Pt (Holmes et al., 1989) using in situ Pt lattice parameters.\n  No pressure transmitting medium was used; however, Al itself (lower shear modulus) acted as an efficient\n  pressure medium, limiting uniaxial stress. Standard deviation of Pt-derived pressures is ~0.6 GPa for the\n  preferred Vinet fit with K0 fixed at 72.7 GPa and K0' = 4.83. The fcc\u2013hcp transition begins at V/V0 = 0.509(1),\n  corresponding to 217 \u00b1 10 GPa.\n\ndoi: 10.1103/PhysRevLett.96.045505\nnotes: |\n  EOS parameters are for fcc-Al at 297 K, fitted to the Vinet formulation with K0 fixed to the ultrasonic/\n  low-pressure value 72.7 GPa and K0' = 4.83(3). This EOS is proposed as suitable for use as a pressure\n  standard up to the multimegabar range. Above ~217 GPa, hcp-Al appears and coexists with fcc-Al over a\n  broad pressure interval; the EOS here describes the fcc branch only.",
  "Akahama et al., 2006_Al_vink0fixed.yaml": "# This is a yaml file based on data published in the study listed below. All values listed are based on what can be found within the publication.This document was updated February  2026, any changes to the manuscript after this date have not been added.\nstudy: Akahama et al., 2006\ncategory: 1\ncomposition: Al #fcc\nmethod: XRD\ntechnique: DAC\nDAC_type: \nculet: 30-50  #um\ncal_to_name: Akahama and Kawamura 2004; Holmes et al., 1989 #separate by a ; if multiple references are used \ncal_to_composition: Diamond; Pt  #separate by a ; if multiple compositions are used  \n\neos: Rydberg-Vinet\norder: 3\nV0: 66.39\nV0_unc: 0.002\nK0: 72.7  #GPa, ultrasonics \nis_K0_fixed: yes\nK0_unc:\nK0_prime: 4.830\nK0_prime_unc: 0.028\nmax_pressure: 222   # GPa; 333 highest pressure reached in hcp field, fcc EOS constrained up to transition region\nPTM: None #(Al + Pt in Re gasket; Al acts as soft medium)\ngasket: Re\nsynchrotron: SPring-8 BL10XU\npeaks_used_to_fit_sample: fcc 111, 200, 220, 311 (EOS fit); hcp 100, 101, 102 near transition\nreference_temperature: 297 K\nsample_heating: none\n\ndata_quality_notes: |\n  Pressures were determined from the EOS of Pt (Holmes et al., 1989) using in situ Pt lattice parameters.\n  No pressure transmitting medium was used; however, Al itself (lower shear modulus) acted as an efficient\n  pressure medium, limiting uniaxial stress. Standard deviation of Pt-derived pressures is ~0.6 GPa for the\n  preferred Vinet fit with K0 fixed at 72.7 GPa and K0' = 4.83. The fcc\u2013hcp transition begins at V/V0 = 0.509(1),\n  corresponding to 217 \u00b1 10 GPa.\n\ndoi: 10.1103/PhysRevLett.96.045505\nnotes: |\n  EOS parameters are for fcc-Al at 297 K, fitted to the Vinet formulation with K0 fixed to the ultrasonic/\n  low-pressure value 72.7 GPa and K0' = 4.83(3). This EOS is proposed as suitable for use as a pressure\n  standard up to the multimegabar range. Above ~217 GPa, hcp-Al appears and coexists with fcc-Al over a\n  broad pressure interval; the EOS here describes the fcc branch only.",
  "Akahama et al., 2014_Mo.yaml": "# This is a yaml file based on data published in the study listed below. All values listed are based on what can be found within the publication.This document was updated February  2026, any changes to the manuscript after this date have not been added.\nstudy: Akahama et al., 2014\ncategory: 1\ncomposition: Mo\nmethod: XRD\ntechnique: DAC\nDAC_type: \nculet: 25 \u03bcm (Run 1), 20 \u03bcm (Run 2); with 250 \u03bcm and 450/350 \u03bcm bevels  #um\ncal_to_name: Holmes et al., 1989  #separate by a ; if multiple references are used \ncal_to_composition: Pt  #separate by a ; if multiple compositions are used  \neos: Rydberg-Vinet\norder: 3\nV0: 31.155\nV0_unc: 0.024\nK0: 262.3  #GPa\nis_K0_fixed: no\nK0_unc: 4.6\nK0_prime: 4.55\nK0_prime_unc: 0.16\nmax_pressure: 410        # GPa; highest pressure achieved in the study \nPTM: None #(Mo + Pt embedded directly in Re gasket)\ngasket: Re\nsynchrotron: SPring-8 BL10XU\npeaks_used_to_fit_sample: Mo (200) for volume; Pt (111) for pressure  # described on p. 3 \nreference_temperature: 298 K\nsample_heating: none\n\ndata_quality_notes: |\n  Unit-cell volumes of Mo and Pt were measured simultaneously. Pressure is taken\n  from the Pt Vinet EOS. The Mo lattice constants were extracted primarily from\n  the (200) reflection to minimize nonhydrostatic effects, which remained small.\n  Standard deviation in Mo lattice parameters ranged from 0.0005\u20130.0036 \u00c5.\n  Uniaxial stress analysis (Fig. 5 and 6) shows limited nonhydrostatic distortion\n  thanks to the Re gasket confinement.\n\ndoi: 10.1063/1.4903940\n\nnotes: |\n  The bcc phase of Mo remained stable up to 410 GPa.\n  The EOS agrees with ultrasonic data to within 2.5% at 200 GPa and 3.3% at 400 GPa,\n  but differs significantly from shock-derived EOSs (7\u201311% lower pressures).\n  The authors conclude the Pt pressure scale is reliable in the multimegabar regime.",
  "Aleksandrov et al., 1987_Al2O3.yaml": "# This is a yaml file based on data published in the study listed below. All values listed are based on what can be found within the publication.This document was updated February  2026, any changes to the manuscript after this date have not been added.\nstudy: Aleksandrov et al., 1987\ncategory: 1\ncomposition: Al2O3  # ruby (Cr-doped \u03b1-Al2O3)\nmethod: Luminescence\ntechnique: DAC\nDAC_type: not specified\nculet: not specified\ncal_to_name: Piermarini et al., 1975; Mao et al., 1978; Jayaraman, 1986\ncal_to_composition: Al2O3; Al2O3; Al2O3\neos: Polynomial\norder: 2\nA: 1892   # GPa\nA_unc: 13\nB: 6.4\nB_unc: 0.5\nlambda_0: 694.25  # nm\nmax_pressure: 42  # GPa\nPTM: He\nreference_temperature: 297\nPTM: He\ndata_quality_notes: |\n  Pressure determination relies on the ruby R1 fluorescence scale, which the\n  authors identify as internally inconsistent at high pressures. Above ~35\u201340 GPa,\n  deviation from hydrostatic conditions is observed due to helium solidification, leading to\n  crystal degradation (rocking-curve broadening) and Raman line broadening. X-ray lattice\n  parameter measurements are limited to a single (440) reflection and are affected by non-\n  hydrostatic stress. Absolute pressure values above ~40 GPa are model-dependent and tied to\n  an a prior diamond EOS rather than an independently validated pressure scale. \n\nnotes: |\n  Aleksandrov et al. (1987) combine Raman scattering and x-ray diffraction to derive the diamond\n  equation of state up to ~42 GPa and directly determine the Gr\u00fcneisen parameter for the LTO(T)\n  mode (\u03b3\u2080 \u2248 0.965), finding it density-independent up to ~40 GPa. The work demonstrates that\n  discrepancies between experimental EOS data, ultrasonic measurements, and theory arise\n  primarily from systematic errors in the ruby pressure scale, and proposes a revised high-\n  pressure calibration based on an a priori diamond EOS. \ndoi: Diamond at high pressures Raman scattering of light, equation of state, and high-pressure scale.",
  "Aleksandrov et al., 1987_diamond.yaml": "# This is a yaml file based on data published in the study listed below. All values listed are based on what can be found within the publication.This document was updated February  2026, any changes to the manuscript after this date have not been added.\nstudy: Aleksandrov et al., 1987\ncategory: 1\ncomposition: Diamond\nmethod: Raman\ntechnique: DAC\nDAC_type: \nculet: Not Specified\ncal_to_name: Aleksandrov et al., 1987 #did not report specific Ruby scale assume same study\ncal_to_composition: Al2O3\neos: Akahama06_Equation\nV0: 1333\nA: 442 #K0\nA_unc:\nB: 4.0 #K0p\nB_unc: 0.7\nmax_pressure: 42 #GPa\nPTM: He\nreference_temperature: Room temperature #297 K\ndoi: | \n    Title: Diamond at high pressures: Raman scattering of light, equation of state, and high pressure scale. \n\ndata_quality_notes: |\n  Pressure determination relies on the contemporaneous ruby R1 fluorescence scale, which the\n  authors explicitly identify as internally inconsistent at high pressures. Above ~35\u201340 GPa,\n  deviation from hydrostatic conditions is observed due to helium solidification, leading to\n  crystal degradation (rocking-curve broadening) and Raman line broadening. X-ray lattice\n  parameter measurements are limited to a single (440) reflection and are affected by non-\n  hydrostatic stress. Absolute pressure values above ~40 GPa are model-dependent and tied to\n  an a priori diamond EOS rather than an independently validated pressure scale. \nnotes: |\n  Aleksandrov et al. (1987) combine Raman scattering and x-ray diffraction to derive the diamond\n  equation of state up to ~42 GPa and directly determine the Gr\u00fcneisen parameter for the LTO(T)\n  mode (\u03b3\u2080 \u2248 0.965), finding it density-independent up to ~40 GPa. The work demonstrates that\n  discrepancies between experimental EOS data, ultrasonic measurements, and theory arise\n  primarily from systematic errors in the ruby pressure scale, and proposes a revised high-\n  pressure calibration based on an a priori diamond EOS. \n\n# Raman\u2013EOS relation from the paper:\n# 1) Gr\u00fcneisen-type relation:  (\u03bd/\u03bd0) = (V/V0)^(-\u03b3)\n#    where \u03b3 = 0.965 \u00b1 0.005\n# 2) Density\u2013Raman relation:  \u03c1/\u03c10 - 1 = 4.28(\u03bd/\u03bd0 - 1)\n# 3) Pressure\u2013Raman polynomial expansion:\n#       P = K0 * (\u0394\u03bd/\u03bd0) + 0.5 * K0 * (K0' - 1) * (\u0394\u03bd/\u03bd0)^2\n#    where K0 = 442 GPa, K0' = 4.0, \u0394\u03bd = \u03bd - \u03bd",
  "Anderson et al., 1989_Au.yaml": "# This is a yaml file based on data published in the study listed below. All values listed are based on what can be found within the publication.This document was updated February  2026, any changes to the manuscript after this date have not been added.\nstudy: Anderson et al., 1989\ncategory: 2\ncomposition: Au  # fcc gold\nmethod: XRD\ntechnique: Calculation from publishedUltrasonic + thermal expansion (no direct DAC compression)\ncal_to_name: Neighbours and Alers, 1958; Chang and Himmel, 1966\ncal_to_composition: Au; Au\n\neos: Birch-Murnaghan\norder: 3\nV0_per_atom: 16.9583  # \u00c5\u00b3 per atom, derived from molar volume 10.215 cm\u00b3/mol (Table III, based on I4X_ray Powder Data File, card #4-0784 (American Society of Testing and Materials, Philadelphia, Pennsylvania, 1960).)\n#category 2\nK0: 166.65  # GPa (KT0 at 300 K)\nis_K0_fixed: no\nK0_prime: 5.4823\n\nmax_pressure: not specified #(model EOS)\nPTM: not applicable\nreference_temperature: 300 K\nsample_heating: none\ndata_quality_notes: |\n  This study does not report new static compression data.\n  Instead, it derives a thermodynamically consistent equation\n  of state for gold by combining ultrasonic elastic constants,\n  thermal expansivity, and specific heat data.\n\n  The isothermal bulk modulus KT0 at 300 K is obtained from\n  elastic constants using standard thermodynamic relations.\n  Pressure derivatives are constrained by consistency\n  between (\u2202KT/\u2202P)T, thermal pressure, and anharmonic terms.\ndoi: 10.1063/1.342969\nnotes: |\n  The authors argue that thermodynamic consistency favors\n  (\u2202KT/\u2202P)T \u2248 5.5 at ambient conditions, lower than some\n  earlier values. This choice leads to a nonzero\n  (\u2202KT/\u2202T)V and significant anharmonic corrections to the\n  thermal pressure at high temperature.\n\n  The EOS is expressed as:\n    P(V,T) = P_BM(V,300) + P_TH(V,T),\n  where P_BM is a third-order Birch\u2013Murnaghan isotherm\n  and P_TH includes explicit anharmonic volume dependence.\n\n  This YAML represents the **reference 300 K isotherm only**.\n  The full thermal EOS (anharmonic Mie\u2013Gr\u00fcneisen\u2013type\n  formulation) should be stored as a separate linked entry.",
  "Antonangeli et al., 2008_Co.yaml": "# This is a yaml file based on data published in the study listed below. All values listed are based on what can be found within the publication.This document was updated February  2026, any changes to the manuscript after this date have not been added.\nstudy: Antonangeli et al., 2008\ncategory: 2\ncomposition: Co-hcp\nmethod: XRD\ntechnique: DAC\nDAC_type: membrane DAC with beveled anvils\nculet: 150 \u03bcm flats beveled from 300 \u03bcm at 8\u00b0  # experimental setup described on p.2\ncal_to_name: Dewaele et al., 2004  #separate by a ; if multiple references are used \ncal_to_composition: Al2O3  #separate by a ; if multiple compositions are used  \n\neos: Birch-Murnaghan\norder: 3\nV0_cc_mole: 6.626 #not given assumed to be 0.1124 cc/g from Yo et al., 2000 = 6.626 cc/mol\nV0_unc:\nK0: 203 #GPa\nis_K0_fixed: no\nK0_unc: 2\nK0_prime: 3.6\nK0_prime_unc: 0.1\nmax_pressure: 90    # highest Co pressure measured in this study\nPTM: Ne\ngasket: Re\nsynchrotron: ESRF ID09A\nreference_temperature: 300 K\nsample_heating: none\npeaks_used_to_fit_sample: hcp 100, 002, 101, 102, 110, 103 (6\u20139 reflections per pattern)  # Fig.1sample_heating: none\n\ndata_quality_notes: |\n  Compression of hcp Co measured quasi-hydrostatically in Ne to 90 GPa.\n  Diffraction showed no fcc contamination. Pressure measured by ruby and \n  confirmed by Pt EOS. Compression curve matches previous EOS studies and \n  is well fit by a single BM3 equation. Main result of this study is the \n  detection of an inversion in dc/a/dP at ~75 GPa, attributed to collapse \n  of the magnetic moment.\n\ndoi: 10.1063/1.2897038\n\nnotes: |\n  This study does NOT determine a new EOS for hcp Co. Instead, it confirms \n  that previously published BM3 EOS parameters (K0 = 199\u00b16 GPa, K'0 = 3.6\u00b10.2) \n  adequately describe the compression. The scientific contribution is the \n  high-precision mapping of the c/a ratio, revealing a magnetoelastic anomaly \n  near 75 GPa.",
  "Anzellini et al., 2014_Re.yaml": "# This is a yaml file based on data published in the study listed below. All values listed are based on what can be found within the publication.This document was updated February  2026, any changes to the manuscript after this date have not been added.\nstudy: Anzellini et al., 2014\ncategory: 1\ncomposition: Re\nmethod: XRD\ntechnique: DAC\nDAC_type: DAC\nculet: 100-300  #um\ncal_to_name: Dewaele et al., 2004; Dorogokupets and Oganov 2007; Loubeyre et al., 1993\ncal_to_composition: W; Al2O3; He #(13,14)\ncal_to_eos: \ncal_to_order: \neos: Rydberg-Vinet\norder: 3\nV0_cc_mole: 8.8726  #cc/mol\nV0_unc: 0.01\nK0: 352.6  #GPa\nis_K0_fixed: no\nK0_unc: 8\nK0_prime: 4.56 \nK0_prime_unc: 0.17\nmax_pressure: 144 #GPa\nPTM: He\ngasket: Re\nsynchrotron: ESRF ID27 and ID09\npeaks_used_to_fit_sample: (100), (002), (101), (102), (110), (103), (112)\nreference_temperature: 300 #K\nsample_heating: \ndata_quality_notes: \ndoi: [http://dx.doi.org/10.1063/1.4863300]\nnotes: Three runs were conducuted, run 1 was calibrated using ruby to ~37 GPa with 300 um culet (Dewaele et al., 2004; Dorogokupets and Oganov 2007). Run 2 was calibrated using He to ~65 GPa with 150 um culet (Loubeyre et al., 1994). Run 3 was calibrated using W and ruby with 100 um culet (Dorogokupets and Oganov 2007). All runs had He PTM. \n\n",
  "Barnett et al., 1973_Al2O3.yaml": "# This is a yaml file based on data published in the study listed below. All values listed are based on what can be found within the publication.This document was updated February  2026, any changes to the manuscript after this date have not been added.\nstudy: Barnett et al., 1973\ncategory: 1\ncomposition: Al2O3  # ruby (Cr-doped \u03b1-Al2O3)\nmethod: Luminescence\ntechnique: DAC\nDAC_type: piston\u2013cylinder diamond anvil cell (Waspaloy design)\nculet: Not Specified\ncal_to_name: Not Specified\ncal_to_composition: Not Specified \neos: LinearShift\nlambda_0: 694.2  # nm\nA: 0.36                  # nm/GPa\nmax_pressure: 10      \nPTM: ME\nsynchrotron: none\npeaks_used_to_fit_sample: ruby R1 and R2 fluorescence lines\nreference_temperature: 298   # K\nsample_heating: external resistive heating possible (to ~700 \u00b0C)\n\ndata_quality_notes: |\n  This study establishes ruby fluorescence as a practical pressure\n  sensor in the diamond anvil cell. The pressure dependence of the\n  ruby R-lines is shown to be approximately linear over the explored\n  pressure range. The reported pressure coefficient (d\u03bb/dP \u2248 0.365 \u00c5/kbar)\n  is an experimental measurement intended for comparison and method\n  validation, not a finalized pressure scale.\n\n  Absolute pressure calibration is explicitly stated to be uncertain\n  above ~40 kbar, and no analytic pressure scale equation is proposed.\n\ndoi: 10.1063/1.1685943\nnotes: |\n  Barnett et al. (1973) is a foundational instrumentation paper.\n  It introduces ruby fluorescence as a pressure sensor and\n  demonstrates its precision and practicality.",
  "Baty et al., 2024_Pd.yaml": "# This is a yaml file based on data published in the study listed below. All values listed are based on what can be found within the publication.This document was updated February  2026, any changes to the manuscript after this date have not been added.\nstudy: Baty et al., 2024\ncategory: 1\ncomposition: Pd  # fcc-Pd\nmethod: XRD\ntechnique: DAC\nDAC_type: membrane DAC\nculet: 150\u2013300  # um (150 um culets beveled to 300 um)\ncal_to_name: Dewaele et al., 2004\ncal_to_composition: W\n\neos: Birch-Murnaghan\norder: 3\nV0_per_atom: 14.72  # \u00c5^3/atom\nV0_unc: 0.04\nK0: 190  # GPa\nis_K0_fixed: no\natomic_number: 46\nK0_unc: 3\nK0_prime: 5.3\nK0_prime_unc: 0.2\nmax_pressure: 80  # GPa\nPTM: He\ngasket: Re\nsynchrotron: Diamond Light Source I15\npeaks_used_to_fit_sample: 111; 200; 220; 311\nreference_temperature: 300 K\nsample_heating: none\ndata_quality_notes: |\n  Angular-dispersive powder XRD measurements of fcc-Pd were\n  conducted using He as a pressure-transmitting medium.\n  Unit-cell volumes were obtained from Pawley refinements.\n  No structural phase transition was observed up to 80 GPa.\n\n  The EOS parameters reported here correspond to the authors\u2019\n  BM3 description of their own experimental data, which is\n  consistent with higher-pressure EOS results from Frost et al. (2023).\ndoi: 10.1063/5.0179469\nnotes: |\n  The reported EOS parameters (V0 = 14.72(4) \u00c5^3/atom,\n  K0 = 190(3) GPa, K0' = 5.3(2)) describe the 300 K static\n  compression data collected in this study.\n\n  This EOS should be treated as a mid-pressure (\u226480 GPa)\n  experimental reference. For ultra-high-pressure applications\n  (>100 GPa), Frost et al. (2023) provides a more appropriate\n  primary Pd EOS.\n",
  "Bell et al., 1986_Al2O3.yaml": "# This is a yaml file based on data published in the study listed below. All values listed are based on what can be found within the publication.This document was updated February  2026, any changes to the manuscript after this date have not been added.\nstudy: Bell et al., 1986\ncategory: 1\ncomposition: Al2O3  # ruby (Cr-doped \u03b1-Al2O3)\nmethod: Luminescence\ntechnique: DAC #(simultaneous ruby fluorescence + XRD of Au and Cu)\nDAC_type: diamond-window high-pressure cell\nculet: not specified\ncal_to_name: Gray 1972; Heinz and Jeanloz 1984\ncal_to_composition: Cu; Au\neos: Power\norder:\nA: 1904   # GPa--380.8*B\nA_unc:\nB: 5\nB_unc:\nlambda_0: 694.2   # nm\nmax_pressure: 180  #1.8 Mbar (validated); extrapolation discussed to ~2\u20132.5 Mbar\nPTM: None  # none specified (metal powders in gasket)\nsynchrotron: none (laboratory Mo K\u03b1 XRD)\npeaks_used_to_fit_sample: ruby R1 luminescence line; Au(111,200); Cu(111,200)\nreference_temperature: ~300  # K\nsample_heating: none\n\ndata_quality_notes: |\n  Unit-cell volumes of Au and Cu were measured by Mo K\u03b1 XRD in the same DAC\n  experiments as ruby fluorescence. Pressures were obtained from shock-wave\u2013\n  reduced EOS of Au and Cu (Gray, 1972; Heinz & Jeanloz, 1984). Ruby R1 shifts\n  were spatially averaged over the X-ray beam footprint to match the XRD\n  sampling volume. The close agreement of Au- and Cu-derived pressures\n  validates the ruby calibration to at least 1.8 Mbar.\n\ndoi: 10.1007/978-1-4684-5311-8_12\nnotes: |\n  This study extends the working ruby pressure scale by more than a factor\n  of two relative to Mao et al. (1978), confirming the same functional form\n  with an updated prefactor. The equation used here is explicitly that of\n  Mao et al. (1978), revalidated and extended using Au and Cu standards.\n  Extrapolation beyond ~1.8 Mbar is discussed but not independently verified. The equation and parameters is identical to Mao et al., 1978",
