Repository: EoSApplications/Calibration_Files

# Calibration_Files

This repository contains all calibration files that are used in all EoSApplications products. All applications check this repository for changes when looking for calibration file updates.

## Contents

- **`*.yaml`** are files for every pressure calibration that have been digitized from their corresponding source papers
- **`Distribution/`** contains files EoSApplications products look at when either fetching or updating calibration file contents

## Naming convention

`Author(s), Year_Composition[_variant].yaml`
- This matching how the source study would normally be cited (e.g. `Akahama and Kawamura 2004.yaml`, `Dewaele et al., 2004_Al.yaml`)
- When one study reports more than one calibration (different pressure media, fixed vs. free parameters, etc.), a short variant suffix distinguishes them (e.g. `_k0fixed`, `_BM`, `_vin`)

## What's in a calibration file

Each file records, at minimum: the source study, composition, measurement method/technique, the equation-of-state fit and its parameters with uncertainties, the pressure scale(s) it was cross-calibrated against, and bibliographic/provenance metadata (DOI, synchrotron facility, notes on data quality or caveats). See any existing file for the exact field set, or `EoS_Math/Load_Calibration_Files.py` in the `EoSAlign` repo for how each field is parsed.

## Attribution

No additional copyright is claimed over the data compiled in this repository. Every calibration's actual values belong to its cited source study. This repository digitized published values into a common format for use with the EoSApplications software suite. If you use a specific calibration in your own work, cite that calibration's original paper (see its `study`/`doi` fields).

File: Burrage et al., 2019_Ta_NePTM.yaml
# This is a yaml file based on data published in the study listed below. All values listed are based on what can be found within the publication.This document was updated February  2026, any changes to the manuscript after this date have not been added.
study: Burrage et al., 2019
category: 1
composition: Ta
method: XRD
technique: DAC
DAC_type: Symmetric DAC
culet: 200  # µm flat culet

cal_to_name: Dorogokupets and Dewaele 2007
cal_to_composition: Au

eos: Rydberg-Vinet
order: 3

V0_per_atom: 18.001  # Å^3/atom

K0: 201.0  # GPa
is_K0_fixed: no
K0_unc: 2.4

K0_prime: 3.21
K0_prime_unc: 0.11

max_pressure: 80  # GPa
PTM: Ne
synchrotron: HPCAT 16-BM-D, APS
peaks_used_to_fit_sample: bcc Ta
reference_temperature: 300  # K
sample_heating: none

data_quality_notes: >
  Quasi-hydrostatic Ta EOS measured using neon pressure-transmitting
  medium and Au as the internal pressure marker. The authors note that
  some uniaxial stress likely develops after Ne solidification above ~5 GPa,
  therefore the experiment is described as quasi-hydrostatic.

doi: 10.1080/08957959.2019.1641203

notes: |
  EOS parameters are from Table 1, labeled:
  "Quasi-hydrostatic (neon-medium)".

  Au pressure standard from Dorogokupets and Dewaele (2007).

  Comparison with the non-hydrostatic experiment showed only a ~2.5 GPa
  pressure difference at 80 GPa, which the authors state is within the
  differential stress/yield strength of Ta at these conditions.

File: Lei et al., 2013_Al203_P1.yaml
# This is a yaml file based on data published in the study listed below. All values listed are based on what can be found within the publication.This document was updated February  2026, any changes to the manuscript after this date have not been added.
study: Lei et al., 2013(P1)
category: 1
composition: Al2O3  # ruby (Cr-doped α-Al2O3)
method: Luminescence
technique: DAC
DAC_type: not specified
culet: not specified
cal_to_name: Carter et al., 1971; Carter et al., 1971; Mao et al., 1986; Zou et al., 1982
cal_to_composition: Cu; Ag; Cu; Ag
eos: Power
order:
# Quasi-hydrostatic ruby equation (Argon PTM)
# P (GPa) = (A/B) * [ (1 + Δλ/λ0)^B – 1 ]
A: 1904
B: 9.827
lambda_0: 694.24   # nm

max_pressure: 100  # GPa
PTM: Ar #Ar for Cu & Ag; 4:1 methanol–ethanol (ME) for Mo (in the corrected MXB86 datasets)
synchrotron: none
peaks_used_to_fit_sample: R1 luminescence line
reference_temperature: 300 #K
sample_heating: none

data_quality_notes: |
  This study revisits the ruby fluorescence pressure scale by explicitly correcting
  non-hydrostatic stress effects in the DAC X-ray diffraction experiments used by
  Mao et al. (1978, 1986) to calibrate the classic MBSS78 and MXB86 scales.
  The authors model the influence of pressure gradients and differential stress on
  measured d-spacings, expressing the error in d/d0 in terms of the yield strength
  of the pressure transmitting medium (PTM) and the shear modulus of the standard
  material. Using these corrections, they recalculate the Cu and Ag compression
  data in Ar, and Mo in 4:1 methanol–ethanol, then refit the ruby scale with
  functional form I:
    P = (A/B)[(1 + Δλ/λ0)^B - 1].
  The main P1 scale, based on corrected Cu+Ag-in-Ar data, yields A = 1904 GPa
  (fixed) and B = 9.827. A secondary P2 scale from corrected Mo-in-ME (where this data comes from is not cited) data gives
  B = 8.761. The authors show that P1 agrees well with several recent ruby scales
  (DLM04, CNSS05, DO07, DTLM08) below ~100 GPa and therefore regard P1 as the
  preferred revised ruby pressure scale.

doi: 10.1088/1674-1056/22/5/056201
notes: >
  This YAML records the P1 ruby fluorescence pressure scale proposed by Liu et al. (2013),
  which corrects the MXB86 calibration for non-hydrostatic stresses in DAC XRD data and
  refits the standard Mao-form (functional form I). The parameter A = 1904 GPa is inherited
  from earlier ruby scales and held fixed, while B = 9.827 is obtained from corrected Cu
  and Ag compression data in Ar. The alternative P2 scale, based on Mo in 4:1 ME (A = 1904,
  B = 8.761), is not used here but is relevant for assessing systematic uncertainties
  associated with PTM strength and elastic-property mismatches between standards and ruby.

File: Lei et al., 2013_Al203_P2.yaml
# This is a yaml file based on data published in the study listed below. All values listed are based on what can be found within the publication.This document was updated February  2026, any changes to the manuscript after this date have not been added.
study: Lei et al., 2013(P2)
category: 1
composition: Al2O3  # ruby (Cr-doped α-Al2O3)
method: Luminescence
technique: DAC
DAC_type: not specified
culet: not specified
cal_to_name: Carter et al., 1971; Not Specified
cal_to_composition: Mo; Mo
eos: Power
order:
# Quasi-hydrostatic ruby equation (Argon PTM)
# P (GPa) = (A/B) * [ (1 + Δλ/λ0)^B – 1 ]
A: 1904
B: 8.671  # for P2 scale (Mo in 4:1 ME)
lambda_0: 694.24   # nm

max_pressure: 100  # GPa
PTM: ME #Ar for Cu & Ag; 4:1 methanol–ethanol (ME) for Mo (in the corrected MXB86 datasets)
synchrotron: none
peaks_used_to_fit_sample: R1 luminescence line
reference_temperature: 300 #K
sample_heating: none

data_quality_notes: |
  This study revisits the ruby fluorescence pressure scale by explicitly correcting
  non-hydrostatic stress effects in the DAC X-ray diffraction experiments used by
  Mao et al. (1978, 1986) to calibrate the classic MBSS78 and MXB86 scales.
  The authors model the influence of pressure gradients and differential stress on
  measured d-spacings, expressing the error in d/d0 in terms of the yield strength
  of the pressure transmitting medium (PTM) and the shear modulus of the standard
  material. Using these corrections, they recalculate the Cu and Ag compression
  data in Ar, and Mo in 4:1 methanol–ethanol, then refit the ruby scale with
  functional form I:
    P = (A/B)[(1 + Δλ/λ0)^B - 1].
  The main P1 scale, based on corrected Cu+Ag-in-Ar data, yields A = 1904 GPa
  (fixed) and B = 9.827. A secondary P2 scale from corrected Mo-in-ME data (where this data comes from is not cited) gives
  B = 8.761. The authors show that P1 agrees well with several recent ruby scales
  (DLM04, CNSS05, DO07, DTLM08) below ~100 GPa and therefore regard P1 as the
  preferred revised ruby pressure scale.

doi: 10.1088/1674-1056/22/5/056201
notes:
