Repository: EoSApplications/Calibration_Files

# Calibration_Files

This repository contains all calibration files that are used in all EoSApplications products. All applications check this repository for changes when looking for calibration file updates.

## Contents

- **`*.yaml`** are files for every pressure calibration that have been digitized from their corresponding source papers
- **`Distribution/`** contains files EoSApplications products look at when either fetching or updating calibration file contents

## Naming convention

`Author(s), Year_Composition[_variant].yaml`
- This matching how the source study would normally be cited (e.g. `Akahama and Kawamura 2004.yaml`, `Dewaele et al., 2004_Al.yaml`)
- When one study reports more than one calibration (different pressure media, fixed vs. free parameters, etc.), a short variant suffix distinguishes them (e.g. `_k0fixed`, `_BM`, `_vin`)

## What's in a calibration file

Each file records, at minimum: the source study, composition, measurement method/technique, the equation-of-state fit and its parameters with uncertainties, the pressure scale(s) it was cross-calibrated against, and bibliographic/provenance metadata (DOI, synchrotron facility, notes on data quality or caveats). See any existing file for the exact field set, or `EoS_Math/Load_Calibration_Files.py` in the `EoSAlign` repo for how each field is parsed.

## Attribution

No additional copyright is claimed over the data compiled in this repository. Every calibration's actual values belong to its cited source study. This repository digitized published values into a common format for use with the EoSApplications software suite. If you use a specific calibration in your own work, cite that calibration's original paper (see its `study`/`doi` fields).

File: Datchi et al., 2007_Raman.yaml
# This is a yaml file based on data published in the study listed below. All values listed are based on what can be found within the publication.This document was updated February  2026, any changes to the manuscript after this date have not been added.
study: Datchi et al., 2007
category: 1
composition: cBN
method: Raman
technique: DAC
DAC_type: membrane DAC (high-T capable), resistive-heated for HT runs
culet: 100-400  # um (flat culets 0.1–0.4 mm)
cal_to_name: Holzapfel 2005; Datchi et al., 2007
cal_to_composition: Al2O3; cBN

eos: Raman_Datchi
V0: 1054          # cm^-1
V0_unc: 0.1        # cm^-1
A: 396.5 # labeled as B0 in text
A_unc: 0.5
max_pressure: 100     # GPa (recommended validity range for the Raman scale)
PTM: He; Ne (for EOS constraints); Raman data compared to earlier HP–HT work
gasket: Re
synchrotron: none (Raman)
peaks_used_to_fit_sample: c-BN TO Raman mode (~1054 cm^-1 at ambient)
reference_temperature: 300-1000  # K (intended use range)
sample_heating: resistive heating (for HP–HT constraint/calibration)
data_quality_notes: |
  This Raman TO-mode pressure scale is “constrained” by independently measured physical parameters:
  B0(T) derived from the study’s P–V–T EOS and B0' held constant; ω0_TO(T) allowed within bounds of prior
  measurements and refined here. Authors state it can be safely used over ~0–100 GPa and 300–1000 K.
doi: 10.1103/PhysRevB.75.214104
notes: |
  Constrained Raman pressure scale (Eq. 8):
    P = (B0(T)/3.62) * [ ( ω_TO(P,T) / ω0_TO(T) )^(2.876) - 1 ].
  B0(T) (Eq. 7):
    B0(T>=300K) = 396.5(5) - 0.0288(14)*(T-300) - 6.84(77)e-6*(T-300)^2  [GPa].
  ω0_TO(T) (given with Eq. 8):
    ω0_TO(T) = 1058.4(5) - 0.0091(23)*T - 1.54(22)e-5*T^2  [cm-1].

File: Evans et al., 2005_Be_Raman.yaml
# This is a yaml file based on data published in the study listed below. All values listed are based on what can be found within the publication.This document was updated February  2026, any changes to the manuscript after this date have not been added.
study: Evans et al., 2005
category: 1
composition: Be #hcp
method: Raman
technique: DAC
DAC_type: 
culet: 300 μm flats; 300→100 μm beveled anvils   #um
cal_to_name: Mao et al., 1986 
cal_to_composition: Al2O3 
eos: Raman_Polynomial
order: 2
A: 459
A_unc: 2.1
B: 2.806
B_unc: 0.113
C: -0.011
C_unc: 0.001

max_pressure: 80    # Raman limit before signal degradation 
PTM: Ar 
gasket: Re
synchrotron: GSECARS HPCAT
peaks_used_to_fit_sample: E2g phonon
reference_temperature: 300 K
sample_heating: none

data_quality_notes: |
  Raman peak positions obtained with 0.24 cm^-1 instrumental resolution. Above 60 GPa,
  peak intensity decreases and uncertainty increases (~1 cm^-1). Ruby scale accuracy ±0.5 GPa.
  Raman and pressure collected at same spot to avoid pressure gradients.

doi: 10.1103/PhysRevB.72.094113

notes: |
  The Raman E2g mode provides a proxy for shear modulus C44. Combined with the EOS,
  the authors compute C44(P), finding C44 ≈ 110.6 + 1.784 P – 0.0028 P^2 (GPa).
  No structural transitions observed to 80 GPa.

#E= 459+2.806P-0.011P2

File: Evans et al., 2005_Be_XRD.yaml
# This is a yaml file based on data published in the study listed below. All values listed are based on what can be found within the publication.This document was updated February  2026, any changes to the manuscript after this date have not been added.
study: Evans et al., 2005
category: 2
composition: Be #hcp
method: XRD
technique: DAC
DAC_type: membrane-type DAC
culet: 300 μm flats; 300→100 μm beveled anvils   #um
cal_to_name: Anderson et al., 1989  #separate by a ; if multiple references are used 
cal_to_composition: Au  #separate by a ; if multiple compositions are used  
eos: Birch-Murnaghan
order: 3
V0_per_atom: 8.133    # Å^3/atom  assumed from Lazicki et al., 2012
V0_unc:
K0: 109.88  #GPa
is_K0_fixed: no
K0_unc: 1.05
K0_prime: 3.59
K0_prime_unc: 0.027

max_pressure: 182   # Be XRD data to 182 GPa 
PTM: He
gasket: Re
synchrotron: APS GSECARS and HPCAT
peaks_used_to_fit_sample: 100, 002, 101, 102, 110, 103; above 100 GPa only 100 & 101 visible
reference_temperature: 300 K
sample_heating: none
data_quality_notes: |
  XRD and Au calibrant measured simultaneously at the same spot to minimize pressure gradients.
  He pressure medium produced highly hydrostatic conditions, improving EOS accuracy vs earlier studies.
  EOS accuracy dominated by c-axis uncertainties (0.1%).

doi: 10.1103/PhysRevB.72.094113

notes: |
  The EOS is noticeably stiffer than earlier non-hydrostatic studies and agrees with dynamic
  shock-derived curves. No phase transitions observed to 182 GPa. The increasing c/a ratio
  toward 1.60 at 180 GPa suggests more isotropic bonding at high P.

File: Goncharov et el., 2005_cBN_Raman.yaml
# This is a yaml file based on data published in the study listed below. All values listed are based on what can be found within the publication.This document was updated February  2026, any changes to the manuscript after this date have not been added.
study: Goncharov et al., 2005
category: 1
composition: cBN
method: Raman
technique: DAC (Raman spectroscopy; resistive + laser heating)
DAC_type: symmetric DAC
culet: not specified
cal_to_name: Not Specified
cal_to_composition: Al2O3
eos: Raman_Goncharov
# High-T Raman pressure scale based on TO phonon (Eq. 2)
#   P = (K / b) * [ (ω / ω0)^b - 1 ]
# where K, ω0, and b are temperature dependent

# Temperature-dependent coefficients (explicitly given in text)
A: 322.5764    #324.5-6.13*10^-3*T-0.94*10^-6*T^2; T=300
B: 3.43463    #3.47-8.61*10^-5*T-1.06*10^-7*T^2;  T=300
V0: 1055.94    #1060.2-0.010*T-1.40*10^-5*T^2; T=300

max_pressure: 40     # GPa
PTM: Ar; Al2O3
synchrotron: none
peaks_used_to_fit_sample: c-BN TO Raman mode (~1055–1060 cm⁻¹)
reference_temperature: 300–2300   # K
sample_heating: internal resistive heating + laser heating
data_quality_notes: |
  Raman TO-mode frequencies measured to 40 GPa and 1750 K (laser heating),
  and to 2300 K at 26 GPa (internal heating). Pressure at 300 K was measured
  using ruby fluorescence and assumed constant upon heating; thermal
  pressure was estimated to be ≤1.5 GPa.

  The pressure scale is constructed by separating quasiharmonic (volume-
  dependent) and intrinsic anharmonic contributions to the TO-mode shift.
  This is the first experimentally constrained pressure scale valid above
  1000 K for c-BN.

doi: 10.1103/PhysRevB.72.100104
notes: |
  Pressure scale given by Eq. (2):
    P = (K(T)/b(T)) * [ (ω/ω0(T))^b(T) - 1 ].

  Temperature-dependent parameters:
    K(T) = 324.5 - 6.13×10⁻3 T - 0.94×10⁻6 T²  (GPa)
    ω0(T) = 1060.2 - 0.010 T - 1.40×10⁻5 T²  (cm⁻¹)
    b(T) = 3.47 - 8.61×10⁻5 T - 1.06×10⁻7 T²

  This Raman scale is intended for high-temperature use and should not
  be extrapolated beyond ~40 GPa without independent EOS constraints.

File: Goncharov et el., 2007_cBN_Raman.yaml
# This is a yaml file based on data published in the study listed below. All values listed are based on what can be found within the publication.This document was updated February  2026, any changes to the manuscript after this date have not been added.
study: Goncharov et al., 2007
category: 1
composition: cBN
method: Raman
technique: DAC (Raman spectroscopy, laser-heated)
DAC_type: symmetric DAC
culet: not specified
cal_to_name: Goncharov et al., 2007; Mao et al., 1986
cal_to_composition: cBN; Al2O3
cal_to_method: XRD; Luminescence

eos: Raman_Goncharov

# High-T Raman pressure scale based on TO phonon (Eq. 2)
#   P = (A / B) * [ (V / V0)^B - 1 ]
# where K, ω0, and b are temperature dependent

# Temperature-dependent coefficients (explicitly given in text)
A: 321.469     #325.6-1.11*10^-2*T-8.90*10^-6*T^2; T=300
B: 3.4198    #3.48-1.75*10^-4*T-8.55*10^-8*T^2;  T=300
V0: 1055.187     #1060.2-0.012*T-1.57*10^-5*T^2; T=300

max_pressure: 65      # GPa
PTM: Ar
synchrotron: none
peaks_used_to_fit_sample: c-BN TO Raman mode
reference_temperature: 300–3300   # K
sample_heating: double-sided laser heating

data_quality_notes: |
  Raman TO-mode frequencies measured up to ~3300 K and ~65 GPa.
  Pressure determination relies on the independently measured
  XRD-based thermal EOS from this study. The Raman scale is intended
  for high-temperature use where ruby becomes unreliable.

doi: 10.1103/PhysRevB.75.224114
notes: |
  Raman pressure scale constructed by combining measured TO-mode
  frequencies with the thermal EOS of c-BN. This scale complements
  ruby at extreme temperatures and is internally consistent with
  the XRD dataset of Goncharov et al. (2007).

File: Goncharov et el., 2007_cBN_XRD.yaml
# This is a yaml file based on data published in the study listed below. All values listed are based on what can be found within the publication.This document was updated February  2026, any changes to the manuscript after this date have not been added.
study: Goncharov et al., 2007
category: 1
composition: cBN
method: XRD
technique: DAC (angle-dispersive XRD, laser-heated)
DAC_type: symmetric DAC with Boehler–Almax anvils
culet: not specified
cal_to_name: Mao et al., 1986
cal_to_composition: Al2O3

eos: Birch-Murnaghan
order: 3

# --- Reference state (300 K) ---
V0_per_atom: 5.904     # Å^3/atom (from a0 ≈ 3.6157 Å)
V0_unc: 0.0013
K0: 387                # GPa
is_K0_fixed: no
K0_unc: 4
K0_prime: 3.06
K0_prime_unc: 0.15

max_pressure: 70      # GPa
PTM: Ar
synchrotron: ESRF ID27
peaks_used_to_fit_sample: c-BN (111), (200), (311)
reference_temperature: 300–3300   # K
sample_heating: double-sided laser heating

data_quality_notes: |
  High-temperature XRD measurements used to construct a thermal EOS
  of c-BN. Pressures were measured using ruby fluorescence before and
  after heating; thermal pressure was treated explicitly. EOS is
  intended for high-T pressure determination rather than ultra-high
  static compression.

doi: 10.1103/PhysRevB.75.224114
notes: |
  Third-order Birch–Murnaghan EOS with temperature-dependent elastic
  parameters. This EOS underpins the Raman pressure scale presented
  in the same study.

File: Occelli et al., 2003_Diamond_XRD.yaml
# This is a yaml file based on data published in the study listed below. All values listed are based on what can be found within the publication.This document was updated February  2026, any changes to the manuscript after this date have not been added.
study: Occelli et al., 2003
category: 1
composition: Diamond
method: XRD
technique: DAC
DAC_type: 
culet:  #um
cal_to_name: Mao et al., 1986; Zha et al., 2000; Datchi et al., 1997
cal_to_composition: Al2O3; MgO; SrB4O7
eos: Rydberg-Vinet
order: 3
V0_cc_mole: 3.4170         # cm^3/mol at ambient pressure
V0_unc: 0.0008
P0: 0                      # GPa
K0: 446                    # GPa
K0_unc: 1
is_K0_fixed: no
K0_prime: 3.0
K0_prime_unc: 0.1
K_infinity_prime:
K_infinity_prime_unc:
max_pressure: 140
PTM: He
gasket: Re
synchrotron: ESRF ID30/ID09 (energy-dispersive single-crystal XRD)
peaks_used_to_fit_sample: (111), (220), (113), additional reflections (6 total)

reference_temperature: 300
sample_heating: none

data_quality_notes: >
  Single-crystal diamond (1.1% 13C) was measured in helium PTM under quasi-hydrostatic
  conditions up to 140 GPa. Ruby pressures are constrained to ±1% to 55 GPa using the
  Zha et al. (2000) MgO elasticity scale and agree with the Au EOS in He to 124 GPa.
  Six diamond reflections were tracked, showing minimal broadening, confirming excellent
  hydrostaticity. The Vinet EOS fit to XRD data gives V0 = 3.4170(8) cm^3/mol,
  K0 = 446(1) GPa, K0' = 3.0(1). The fit reproduces pressures within <1% to 140 GPa.

doi: 10.1038/nmat831

notes: >
  This EOS corresponds to the static isothermal (300 K) diamond EOS. It is used for
  absolute pressure calibration and for comparison with diamond Raman gauge calibrations.
